Repository: GarzonDiegoFEUP/chalcogenide-perovskite-screening

# Chalcogenide-perovskite-screening

**ML-guided screening of chalcogenide perovskites as solar energy materials**
This repository contains the datasets, analysis notebooks, and source code for the paper:

> D. A. Garzón, L. Himanen, L. Andrade, S. Sadewasser, J. A. Márquez,
> *"ML-guided screening of chalcogenide perovskites as solar energy materials"*,
> arXiv:2602.21812 (2026).
> [https://arxiv.org/abs/2602.21812](https://arxiv.org/abs/2602.21812)

## Overview

Chalcogenide perovskites (ABX₃, X = S²⁻, Se²⁻) are promising absorber materials for
next-generation photovoltaic devices. This work presents a fully data-driven screening
pipeline that integrates:

1. **SISSO-derived tolerance factor (τ\*)** — an interpretable analytical descriptor
   ([Ouyang et al., 2018](https://doi.org/10.1103/PhysRevMaterials.2.083802)) for
   perovskite structural stability, outperforming the Goldschmidt tolerance factor
   ([Goldschmidt, 1926](https://doi.org/10.1007/BF01507527);
   [Bartel et al., 2019](https://doi.org/10.1126/sciadv.aav0693)) on experimental data.
2. **CrystaLLM crystal structure generation** — generative prediction of crystal structures
   ([Antunes et al., 2024](https://doi.org/10.1038/s41467-024-54639-7)) to validate
   corner-sharing perovskite-type topology.
3. **CrabNet bandgap estimation** — composition-based prediction of bandgaps
   ([Wang et al., 2021](https://doi.org/10.1038/s41524-021-00545-1)) trained on
   experimental halide perovskite and chalcogenide semiconductor data.
4. **Sustainability analysis** — multi-objective ranking using the Herfindahl–Hirschman
   Index (HHI) ([USGS, 2025](https://doi.org/10.5066/P13XCP3R)), ESG scores
   ([World Bank, 2023](https://datacatalog.worldbank.org/search/dataset/0037651)),
   and supply risk metrics.
5. **Experimental plausibility assessment** — crystal-likeness scoring via a pre-trained GCNN model
   ([Gu et al., 2022](https://doi.org/10.1038/s41524-022-00757-z);
   [Jang et al., 2020](https://doi.org/10.1021/jacs.0c07384)) for synthesizability
   likelihood.

### Using uv (recommended)

[uv](https://docs.astral.sh/uv/) manages the virtual environment, lockfile, and
dependencies in a single command:

```bash

### Using pip

```bash
python -m venv .venv && source .venv/bin/activate
pip install -e ".[dev,notebooks]"
```

### Frozen lockfile (exact reproduction)

```bash
pip install -r requirements.txt
```

### SISSO feature derivation (optional)

The SISSO features are cached in `data/interim/features_sisso.csv`, so most users
**do not** need `sissopp`. If you want to re-derive features from scratch, install
[sissopp](https://github.com/rouyang2017/SISSO) manually **after** setting up the
environment:

### Environment variables

Some notebooks query the [Materials Project API](https://materialsproject.org/api).
Create a `.env` file in the project root:

```
MP_API_KEY=your_materials_project_api_key
```

### Running the notebooks

After installation, select the `.venv` kernel in VS Code (or register it manually):

```bash
uv run python -m ipykernel install --user --name chalc-pvk-sc --display-name "Python (chalc-pvk-sc)"
```

## Pipeline Notebooks

The analysis is organized as a sequential pipeline. Run notebooks in order:

| # | Notebook | Description |
|---|----------|-------------|
| 0 | `0_figures_paper.ipynb` | Generate all publication figures |
| 1 | `1_get_SISSO_features.ipynb` | Dataset creation, SISSO feature generation, tolerance factor training and evaluation, Platt scaling, compositional screening |
| 2 | `2_CrystaLLM_analysis.ipynb` | Parse CrystaLLM-generated CIF files, crystal-likeness scoring, corner-sharing vs edge-sharing classification |
| 2.1 | `2_1_StructureRelaxation.ipynb` | UMA MLIP structure relaxation of CrystaLLM-generated structures via FairChem/OMat24 (runs on Colab) |
| 3 | `3_Experimental_likelihood.ipynb` | GCNN-based synthesizability assessment and experimental plausibility scoring |
| 4 | `4_bandgap_prediction.ipynb` | CrabNet bandgap model: training, evaluation, predictions for all candidates |
| 4.1 | `4_1_encoder_comparison.ipynb` | Compare elemental encoding strategies for CrabNet (Pettifor vs default) |
| 4.2 | `4_2_data_size.ipynb` | Training data size ablation: effect on CrabNet bandgap prediction accuracy |
| 5 | `5_HHI_calculation.ipynb` | Sustainability analysis: HHI, supply risk, ESG scoring |

## Project Organization

```
├── LICENSE
├── Makefile                 <- Convenience commands (make data, make lint, make format)
├── README.md
├── pyproject.toml           <- Package metadata and abstract dependencies
├── requirements.txt         <- Frozen dependency lockfile for exact reproduction
│
├── data/
│   ├── raw/                 <- Original immutable data (radii, atomic features, datasets)
│   ├── interim/             <- Intermediate transformed data (pickled models, SISSO features)
│   ├── processed/           <- Final canonical datasets (train/test splits, results)

File: data/processed/results_experimental_with_bandgap.csv
,reduced_formulas,descriptive_formulas,bandgap,predicted_bandgap,predicted_bandgap_sigma
0,BaZrS3,BaZrS3,1.75,1.8125468492507935,0.030929123982787132
1,BaZrS3,BaZrS3,1.82,1.8125468492507935,0.030929123982787132
2,BaZrS3,BaZrS3,1.89,1.8125468492507935,0.030929123982787132
3,BaZrS3,BaZrS3,1.94,1.8125468492507935,0.030929123982787132
4,BaTiS3,BaTiS3,1.3,3.2007803916931152,6.719083786010742
5,LaYS3,LaYS3,2.3,2.004276752471924,0.06549856066703796
6,LaYS3,LaYS3,2.0,2.004276752471924,0.06549856066703796
7,LaScS3,LaScS3,2.9,2.8281490802764893,0.596563458442688
8,CaZrS3,CaZrS3,1.9,1.8910185098648071,0.021864725276827812
9,BaHfS3,BaHfS3,2.17,1.7994173765182495,0.2109813094139099
10,BaHfS3,BaHfS3,2.06,1.7994173765182495,0.2109813094139099
11,SrZrS3,SrZrS3,2.05,1.8260867595672607,0.03246024623513222
12,SrZrS3,SrZrS3,2.14,1.8260867595672607,0.03246024623513222
13,SrHfS3,SrHfS3,2.32,1.8458789587020874,0.16430726647377014
14,SrHfS3,SrHfS3,2.41,1.8458789587020874,0.16430726647377014
15,BaZr(S0.6Se0.4)3,BaZr(S0.6Se0.4)3,1.76,1.766039490699768,0.039066169410943985
16,Ba(Zr0.95Ti0.05)S3,Ba(Zr0.95Ti0.05)S3,1.63,1.6020479202270508,0.04080843925476074
17,Ba(Zr0.96Ti0.04)S3,Ba(Zr0.96Ti0.04)S3,1.51,1.5200321674346924,0.010561983101069927
